Repository: RudolfRTC/AI_Research

# AI_Research

**Determining machinability of low-alloy steels via electrical conductivity measurements**

Doctoral research repository for experimental development, statistical analysis, and machine learning-based prediction of machinability from electrical conductivity data.

## Research Focus

This project investigates the quantitative relationship between electrical conductivity and machinability indicators (tool wear, cutting forces, surface roughness) in low-alloy steels (AISI 1045, 4140, 4340). The goal is to develop a validated predictive model that reduces the need for costly machining trials.

**Research questions:**

- **RQ1:** What is the quantitative relationship between electrical conductivity and machinability?
- **RQ2:** How do microstructural features mediate this relationship?
- **RQ3:** Which measurement technique (4-probe DC, eddy current) is most reliable?
- **RQ4:** Can a predictive model estimate machinability from conductivity measurements?

See `00_README/research_questions.md` for detailed sub-questions, hypotheses, and success criteria.

## Repository Structure

```
AI_Research/
├── 00_README/              # Scope, research questions, search keywords
├── 01_LITERATURE/          # BibTeX library, per-paper notes, raw PDFs
├── 02_EVIDENCE_MATRIX/     # Structured CSV linking papers to data
├── 03_METHODS/             # Measurement protocols, machining procedures
├── 04_MODELS/              # Hypotheses, statistical & ML models, MLflow config
├── 05_DISSERTATION/        # Chapter outline, drafts, figures
├── 06_NEWS_WATCH/          # Alerts, monthly digests, conference calendar
├── data/                   # Raw, processed, and external datasets
│   ├── raw/
│   ├── processed/
│   └── external/
├── notebooks/              # Jupyter notebooks for experiments
├── src/machinability/      # Python package
│   ├── data/               # Data loading and preprocessing
│   ├── models/             # Baseline and predictive models
│   ├── analysis/           # Correlation and statistical analysis
│   ├── visualization/      # Plotting utilities
│   └── utils/              # Configuration and helpers
├── tests/                  # Unit tests
├── results/                # Outputs, metrics, visualisations
├── pyproject.toml          # Python project configuration
└── .gitignore
```

# Clone the repository
git clone <repo-url>
cd AI_Research

# Create virtual environment
python -m venv .venv
source .venv/bin/activate  # Linux/macOS

# Run tests
pytest

# Launch Jupyter
jupyter lab
```

## Experiment Tracking

This project uses [MLflow](https://mlflow.org/) for experiment tracking. Results are stored locally in `mlruns/` (git-ignored).

```python
import mlflow
from src.machinability.utils.config import MLFLOW_TRACKING_URI

mlflow.set_tracking_uri(MLFLOW_TRACKING_URI)
mlflow.set_experiment("machinability-prediction")

with mlflow.start_run(run_name="experiment-name"):
    mlflow.log_params({"model": "RandomForest", "features": "conductivity,hardness"})
    mlflow.log_metrics({"r2": 0.85, "mape": 0.12})
```

View results: `mlflow ui` (opens at http://localhost:5000)

## Workflow

1. **Literature** — search, screen, store in `01_LITERATURE/`
2. **Evidence** — extract quantitative data to `02_EVIDENCE_MATRIX/evidence_matrix.csv`
3. **Analysis** — use notebooks and `src/` modules for correlation/modelling
4. **Track** — log all experiments with MLflow
5. **Document** — write findings in `05_DISSERTATION/`

See `00_README/scope.md` for the complete reading and evidence tracking workflow.

File: 02_EVIDENCE_MATRIX/evidence_matrix.csv
paper_id,year,steel_grade,composition,heat_treatment,microstructure,conductivity_method,conductivity_value_units,temp_C,uncertainty,machining_process,tool,cutting_params,machinability_metric,key_findings,tags,link_or_doi
garcia_2012_contactless,2011,,,,,,,,,,,,,"Comprehensive review of eddy current NDT techniques; ferromagnetic materials present permeability-conductivity coupling challenges; multi-frequency and pulsed EC and saturation techniques help decouple conductivity from permeability",pillar_C eddy_current NDT review ferromagnetic contactless,10.3390/s110302525
smithells_2004_metals,2004,Pure iron,,,,literature,9.71 micro-ohm-cm,20,,,,,,"Comprehensive resistivity data tabulated for steels by composition and heat treatment; alloying elements increase resistivity systematically; Wiedemann-Franz law links electrical and thermal conductivity",pillar_B resistivity reference_data steel physical_properties,N/A
cahn_1996_microstructure,1996,,,,,,,,,,,,,"Microstructural features (grain boundaries phases precipitates dislocations) simultaneously affect electrical thermal and mechanical properties; same lattice defects that scatter electrons impede dislocation motion creating physical link between conductivity and strength",pillar_B microstructure phase_transformations physical_metallurgy foundational,N/A
han_2010_conductivity,2010,Low-alloy steels,,Q&T various temper temps,tempered martensite,eddy current,,,,,,,,Eddy current conductivity correlates strongly with hardness for heat-treated steels (R^2 > 0.9); tempering increases conductivity and decreases hardness monotonically; correlation is alloy-specific,multi conductivity hardness eddy_current mechanical_properties key_bridging,10.1007/s11665-010-9596-x
thelning_1984_steel,1984,AISI 1045,,,,,,,,,,,,"CCT diagrams for low-alloy steels show how cooling rate determines microstructure; tempering produces systematic carbide precipitation and dislocation recovery; alloying elements retard softening by forming stable alloy carbides",pillar_B heat_treatment microstructure CCT tempering steel,N/A
thelning_1984_steel,1984,AISI 4140,,,,,,,,,,,,"CCT diagrams for low-alloy steels show how cooling rate determines microstructure; tempering produces systematic carbide precipitation and dislocation recovery; alloying elements retard softening by forming stable alloy carbides",pillar_B heat_treatment microstructure CCT tempering steel,N/A
thelning_1984_steel,1984,AISI 4340,,,,,,,,,,,,"CCT diagrams for low-alloy steels show how cooling rate determines microstructure; tempering produces systematic carbide precipitation and dislocation recovery; alloying elements retard softening by forming stable alloy carbides",pillar_B heat_treatment microstructure CCT tempering steel,N/A
koley_2019_prediction,2019,,,,,,calculated,,,,,,,"ANN predicts steel resistivity within 3-5% of measured values from composition and temperature; carbon content and temperature are strongest predictors; nonlinear composition interactions captured by ANN but missed by linear models",pillar_D ANN resistivity prediction steel composition,10.1080/03019233.2017.1393797
bustillo_2018_ml,2021,,,,,,,,,,,,,"Including workpiece metallurgical data improves ML prediction of machining quality by 15-25%; random forest and gradient boosting outperform SVM and ANN; workpiece hardness ranks among top 3 most important features",pillar_D machine_learning surface_quality metallurgy random_forest gradient_boosting,10.1007/s10845-020-01612-4
shaw_2005_machinability,2005,AISI 1045,,,,,,,,turning,,,"Machinability index (B1112=100%)","Machinability depends on complete tool-workpiece-process system; cutting forces predictable from material flow stress and shear angle; machinability index (B1112=100%) has severe limitations",pillar_A machinability cutting_mechanics tool_wear foundational,N/A
shaw_2005_machinability,2005,AISI 4140,,,,,,,,turning,,,"Machinability index (B1112=100%)","Machinability depends on complete tool-workpiece-process system; cutting forces predictable from material flow stress and shear angle; machinability index (B1112=100%) has severe limitations",pillar_A machinability cutting_mechanics tool_wear foundational,N/A
shaw_2005_machinability,2005,AISI 4340,,,,,,,,turning,,,"Machinability index (B1112=100%)","Machinability depends on complete tool-workpiece-process system; cutting forces predictable from material flow stress and shear angle; machinability index (B1112=100%) has severe limitations",pillar_A machinability cutting_mechanics tool_wear foundational,N/A
sick_2002_online,2002,,,,,,,,,,,,,"Feature selection is critical for ANN tool wear monitoring; MLP with 1-2 hidden layers sufficient; training data should cover full operating range; model transfer across workpiece materials remains major challenge",pillar_D ANN tool_wear monitoring review turning,10.1006/mssp.2001.1460
das_2017_aisi4340,2017,AISI 4340,,hardened ~48 HRC,martensite,,,,,turning,coated carbide CNMG,,"Ra=0.4-2.8 um; VB=0.05-0.35 mm","Cutting speed dominant factor for flank wear (>50% contribution); feed rate dominant for surface roughness (>60%); optimal conditions: moderate speed low feed moderate depth",pillar_A AISI_4340 turning surface_roughness flank_wear Taguchi,10.1504/IJMMM.2017.086182
trent_2000_toolwear,2000,,,,,,,,,,,,,"Tool-chip interface seizure is normal in metal cutting; tool wear mechanisms depend on workpiece material properties and cutting temperature; inclusions (MnS Ca-treated oxides) improve machinability",pillar_A tool_wear metallurgy flow_zone foundational,N/A
ezugwu_2007_machinability,2005,AISI 4340,,hardened,,,,,,turning,,,"Tool life","Material properties reducing machinability: high hot strength work hardening low thermal conductivity abrasive phases; tool material selection significantly affects machinability; machinability is a system property",pillar_A machinability difficult_to_cut review aerospace,10.1016/j.ijmachtools.2005.02.003
wang_2018_eddy,2018,Carbon steel,,varied heat treatments,,PEC,,,,,,,,Pulsed eddy current extracts conductivity from ferromagnetic metals via late-time signal decay; method validated against four-probe DC within 5%; minimum specimen thickness requirements established,pillar_C pulsed_eddy_current ferromagnetic conductivity NDT,10.1016/j.ndteint.2018.03.009
wang_2018_eddy,2018,Low-alloy steel,,varied heat treatments,,PEC,,,,,,,,Pulsed eddy current extracts conductivity from ferromagnetic metals via late-time signal decay; method validated against four-probe DC within 5%; minimum specimen thickness requirements established,pillar_C pulsed_eddy_current ferromagnetic conductivity NDT,10.1016/j.ndteint.2018.03.009
iso_3685_1993,1993,,,,,,,,,,,,VB=0.3 mm (tool life criterion),"Flank wear VB=0.3 mm is standard tool life criterion; Taylor tool-life equation (VT^n=C) provides machinability comparison framework; standardised conditions essential for valid material comparison",pillar_A tool_life flank_wear standard ISO turning,N/A
takamura_1969_resistivity,1969,Pure iron,,,,4-probe DC,,cryogenic,,,,,,"Plastic deformation increases resistivity via dislocation and point defect generation; dislocation contribution ~2-4 micro-ohm-cm per 10^12 cm/cm^3 in iron; recovery and recrystallisation reduce deformation-induced resistivity",pillar_B resistivity deformation dislocations point_defects iron,N/A
mativenga_2017_ml,2017,,,,,,,,,,,,,"Random forest and SVM outperform simple ANN for tool wear prediction with moderate datasets; multi-sensor feature fusion improves accuracy; feature extraction (time frequency time-frequency) is critical",pillar_D machine_learning tool_wear monitoring SVM random_forest,10.1016/j.procir.2016.06.098
ghoni_2014_eddy,2014,Carbon steel,,,,eddy current,,,,,,,,Eddy current imaging detects and sizes defects as small as 0.5 mm; multi-frequency measurements separate surface and subsurface information; spatial resolution depends on probe size and frequency,multi eddy_current imaging defect NDT signal_processing,10.15282/jmes.6.2014.2.0074
chinchanikar_2015_machinability,2015,AISI 4340,,hardened 45-65 HRC,,,,,,turning,CBN/ceramic/coated carbide,,,"Cutting forces increase approximately linearly with workpiece hardness; tool wear transitions from adhesion to abrasion/diffusion with increasing hardness; white layer formation is critical surface integrity concern",pillar_A hard_turning hardened_steel review RSM ANN,10.1016/j.ijmachtools.2014.11.002
chinchanikar_2015_machinability,2015,AISI 52100,,hardened 45-65 HRC,,,,,,turning,CBN/ceramic/coated carbide,,,"Cutting forces increase approximately linearly with workpiece hardness; tool wear transitions from adhesion to abrasion/diffusion with increasing hardness; white layer formation is critical surface integrity concern",pillar_A hard_turning hardened_steel review RSM ANN,10.1016/j.ijmachtools.2014.11.002
davis_1998_machinability,1998,AISI 1045,,annealed,,"literature",,,,turning,,,"Machinability rating (B1112=100%)","Machinability ratings for hundreds of steel grades; carbon sulphur and lead are strongest composition-machinability determinants; annealed microstructures generally better machinability than Q&T",pillar_A machinability steel_grades reference ASM cutting_data,N/A
davis_1998_machinability,1998,AISI 4140,,annealed,,"literature",,,,turning,,,"Machinability rating (B1112=100%)","Machinability ratings for hundreds of steel grades; carbon sulphur and lead are strongest composition-machinability determinants; annealed microstructures generally better machinability than Q&T",pillar_A machinability steel_grades reference ASM cutting_data,N/A
davis_1998_machinability,1998,AISI 4340,,annealed,,"literature",,,,turning,,,"Machinability rating (B1112=100%)","Machinability ratings for hundreds of steel grades; carbon sulphur and lead are strongest composition-machinability determinants; annealed microstructures generally better machinability than Q&T",pillar_A machinability steel_grades reference ASM cutting_data,N/A
astm_b193_2016,2016,,,,,4-probe DC,,20,,,,,,"Four-probe Kelvin method eliminates contact resistance errors; applicable to all metallic materials including ferromagnetic steels; temperature must be controlled and corrected to 20C",pillar_C four_probe resistivity standard ASTM DC,10.1520/B0193-16
astm_e1004_2017,2017,,,,,eddy current,,20,,,,,,"Eddy current conductivity measurement standardised for non-ferromagnetic metals; ferromagnetic materials require special consideration; calibration with certified reference standards mandatory",pillar_C eddy_current conductivity standard ASTM,10.1520/E1004-17
rossiter_1987_electrical,1987,Fe-C alloys,,,,4-probe DC,,,,,,,,"Matthiessen's rule decomposes resistivity into microstructural contributions; carbon in solid solution increases Fe resistivity by ~3.4 micro-ohm-cm per at.%; phase transformations produce large resistivity changes: martensite >> bainite > pearlite > ferrite",pillar_B resistivity electron_scattering Matthiessen foundational,N/A
